Repository: ccyyyYyzz/ZIFB000

# ZIFB positive-electrode modeling and reproducibility archive

This repository supports the manuscript *A positive-electrode model separating
iodine saturation from accessibility loss in zinc--iodine flow batteries*.

The scientific subject is the porous **zinc--iodine flow-battery (ZIFB) positive
electrode**. The work separates three quantities that a full-cell voltage does not
identify independently: free-I2 saturation, retained solid-I2 inventory, and the
remaining calibrated electrochemically accessible area.

NH4Br is one representative supporting electrolyte in the studied condition; it is
not the organizing subject of the paper. Bromide enters only through the declared
supporting/speciation treatment, while the modeled faradaic couple is I2/I-.

## Current publication package

`R582_PUBLICATION_REPRODUCIBILITY/` is the authoritative local publication-facing
candidate. It contains:

- exact R582 manuscript and Supplementary Information sources and PDFs;
- the six main and thirteen SI figures in vector and raster formats;
- plotted source data, deterministic figure scripts, manifests and QA records;
- exact MD topology/protocol/log identities for five SOC compositions under two
  charge parameterizations;
- exact adopted single-I2 CP2K input/output identities;
- small positive-electrode continuum-model scripts, exports and identity records;
- journal-facing submission files and deterministic SHA-256 verification tools.

Run the packaged verifier before using the snapshot:

```powershell
python R582_PUBLICATION_REPRODUCIBILITY/tools/verify_release.py R582_PUBLICATION_REPRODUCIBILITY
```

# R582 ZIFB positive-electrode reproducibility package

This directory is the local release candidate for the manuscript
*A positive-electrode model separating iodine saturation from accessibility loss in
zinc--iodine flow batteries*.

The scientific subject is the porous **ZIFB positive electrode**. NH4Br is one
representative supporting electrolyte and is not the organizing subject of the work.
Bromide participates only through the declared supporting/speciation treatment; the
modeled faradaic couple is I2/I-.

Legacy experimental filenames and condition labels containing `NH4Cl` or `NH4CL`
are metadata-entry errors. The project owner confirmed that all affected experiments
used NH4Br. Raw filenames and hashes remain unchanged; the correction is registered
as `EXP-META-001` under `metadata_corrections/EXP-META-001/`.

## Contents

- `manuscript/`: exact R582 TeX, bibliography and compiled PDFs used for this snapshot.
- `manuscript/figures_R582/`: exactly six main and thirteen SI figures in PDF, SVG,
  PNG and TIFF.
- `manuscript/source_data/`: plotted tables, registered derived inputs, deterministic
  renderers, manifests, captions, contracts and QA records for all 19 figures.
- `molecular_models/md_soc_series/`: the ten exact 5-SOC x 2-parameterization MD
  identities, including per-case topology, all local ITP/MDP files and GROMACS logs.
- `molecular_models/cp2k_single_i2/`: the adopted single-I2 CP2K input/output and
  geometry identities for C-OH, C=O, basal and vacancy calculations.
- `continuum_model_identity/`: small scripts, exported tables and manifests that
  identify the selected positive-electrode continuum branch. No `.mph` is embedded.
- `metadata_corrections/EXP-META-001/`: the operator-confirmed NH4Cl-to-NH4Br
  metadata mapping and immutable raw-file hashes; no raw acquisition file is included.
- `submission/` and `audit/`: journal-facing supporting files and release QA records.
- `FILE_SHA256_MANIFEST.csv` and `PACKAGE_DIGESTS.json`: package integrity records.

## Scope boundary

The release supports separation of free-I2 saturation, retained solid-I2 inventory
and calibrated accessibility loss. It does not identify deposit morphology, coverage
or an electrical-potential field unless that quantity is explicitly present in a
registered export. Molecular and mesoscale calculations are bounded priors or
comparators, not independent validation of internal continuum states.

Raw experimental acquisition files and original COMSOL `.mph` files are deliberately
excluded. Their identities are recorded by SHA-256 where they enter the evidence
chain. The unrelated `E:/ns_mc_gan_gi_code` project is outside scope.

## Verify

From this directory:

```powershell
python tools/verify_release.py .
```

See `REPRODUCE.md` for figure, manuscript, MD and CP2K reproduction boundaries.

## Release identity

This snapshot is prepared for the immutable tag `r582-zifb-positive-electrode-reproducibility-v1` and release title
`R582 ZIFB positive-electrode reproducibility package v1`. No DOI is claimed. `RELEASE_PLAN.md` records the exact tagged-tree
and release URLs. The tagged-tree URL identifies this package only when the tag
resolves to the manifest-verified commit; `BUILD_METADATA.json` retains the factual
pre-publication assembly state.

File: R582_PUBLICATION_REPRODUCIBILITY/battery_experiment/02_processed_data/R581_COMPRESSION_EVIDENCE_REBUILD/endpoint_sensitivity.csv
file_name,raw_sha256,test_id,thickness_mm,display_label,role,acquisition_campaign,is_cross_batch_proxy,n_cell,ce_threshold_pct,last_passing_commanded_areal_mAh_cm2,last_passing_median_delivered_areal_mAh_cm2,last_passing_median_ce_pct,last_passing_n_cycle,last_passing_repeat_block_complete,first_failing_commanded_areal_mAh_cm2,first_failing_median_delivered_areal_mAh_cm2,first_failing_median_ce_pct,first_failing_n_cycle,first_failing_repeat_block_complete,endpoint_right_censored
1.5MM_CCCCCCCCC_127.0.0.1-BTS82-56-5-4-2818581125.ndax,7B2613BB9C2AB558E4F2D7B0CBADC8CF990862AD29F1F080C1C53EE46282C1A8,2818581125,1.5,1.5 mm,explicit_thickness_cell,2025-03 explicit-thickness campaign,False,1,80,60,57.26248056,95.4370358,4,True,80,62.16829444,77.71035187,1,False,False
pristine_1M_ZnI2_4M_NH4Br_cccc_127.0.0.1-BTS82-56-5-4-2818581087(1).ndax,D276F111323AA0E6D9271DED881B9E6C5437712931F85A3430FDB5D326B6CC98,2818581087,2,2.0 mm proxy,implicit_standard_thickness_cross_batch_proxy,2024-12 standard-baseline campaign,True,1,80,100,95.27132222,95.27096768,4,True,120,88.76815556,73.97278829,4,True,False
2. 5MM_CCCCC_127.0.0.1-BTS82-56-5-4-2818581120.ndax,8AED975D88762458C12D1B458C819242C51907B8845440B37DE45117D0879CD1,2818581120,2.5,2.5 mm,explicit_thickness_cell,2025-03 explicit-thickness campaign,False,1,80,100,85.95619444,85.95578601,4,True,120,79.84937222,66.54073749,4,True,False
3mm_pos_pri-ccccc_127.0.0.1-BTS82-56-5-4-2818581110.ndax,8385538195041F7D3636E47DFFD5EE9BE870FD2925115B53A392C1CDBEDD4AE2,2818581110,3,3.0 mm,explicit_thickness_cell,2025-03 explicit-thickness campaign,False,1,80,140,135.5105056,96.79294195,4,True,160,121.6229889,76.01408332,4,True,False
1.5MM_CCCCCCCCC_127.0.0.1-BTS82-56-5-4-2818581125.ndax,7B2613BB9C2AB558E4F2D7B0CBADC8CF990862AD29F1F080C1C53EE46282C1A8,2818581125,1.5,1.5 mm,explicit_thickness_cell,2025-03 explicit-thickness campaign,False,1,85,60,57.26248056,95.4370358,4,True,80,62.16829444,77.71035187,1,False,False
pristine_1M_ZnI2_4M_NH4Br_cccc_127.0.0.1-BTS82-56-5-4-2818581087(1).ndax,D276F111323AA0E6D9271DED881B9E6C5437712931F85A3430FDB5D326B6CC98,2818581087,2,2.0 mm proxy,implicit_standard_thickness_cross_batch_proxy,2024-12 standard-baseline campaign,True,1,85,100,95.27132222,95.27096768,4,True,120,88.76815556,73.97278829,4,True,False
2. 5MM_CCCCC_127.0.0.1-BTS82-56-5-4-2818581120.ndax,8AED975D88762458C12D1B458C819242C51907B8845440B37DE45117D0879CD1,2818581120,2.5,2.5 mm,explicit_thickness_cell,2025-03 explicit-thickness campaign,False,1,85,100,85.95619444,85.95578601,4,True,120,79.84937222,66.54073749,4,True,False
3mm_pos_pri-ccccc_127.0.0.1-BTS82-56-5-4-2818581110.ndax,8385538195041F7D3636E47DFFD5EE9BE870FD2925115B53A392C1CDBEDD4AE2,2818581110,3,3.0 mm,explicit_thickness_cell,2025-03 explicit-thickness campaign,False,1,85,140,135.5105056,96.79294195,4,True,160,121.6229889,76.01408332,4,True,False
1.5MM_CCCCCCCCC_127.0.0.1-BTS82-56-5-4-2818581125.ndax,7B2613BB9C2AB558E4F2D7B0CBADC8CF990862AD29F1F080C1C53EE46282C1A8,2818581125,1.5,1.5 mm,explicit_thickness_cell,2025-03 explicit-thickness campaign,False,1,90,60,57.26248056,95.4370358,4,True,80,62.16829444,77.71035187,1,False,False
pristine_1M_ZnI2_4M_NH4Br_cccc_127.0.0.1-BTS82-56-5-4-2818581087(1).ndax,D276F111323AA0E6D9271DED881B9E6C5437712931F85A3430FDB5D326B6CC98,2818581087,2,2.0 mm proxy,implicit_standard_thickness_cross_batch_proxy,2024-12 standard-baseline campaign,True,1,90,100,95.27132222,95.27096768,4,True,120,88.76815556,73.97278829,4,True,False
2. 5MM_CCCCC_127.0.0.1-BTS82-56-5-4-2818581120.ndax,8AED975D88762458C12D1B458C819242C51907B8845440B37DE45117D0879CD1,2818581120,2.5,2.5 mm,explicit_thickness_cell,2025-03 explicit-thickness campaign,False,1,90,80,77.65437222,97.06693399,4,True,100,85.95619444,85.95578601,4,True,False
3mm_pos_pri-ccccc_127.0.0.1-BTS82-56-5-4-2818581110.ndax,8385538195041F7D3636E47DFFD5EE9BE870FD2925115B53A392C1CDBEDD4AE2,2818581110,3,3.0 mm,explicit_thickness_cell,2025-03 explicit-thickness campaign,False,1,90,140,135.5105056,96.79294195,4,True,160,121.6229889,76.01408332,4,True,False
