Repository: ccyyyYyzz/ZIFB000

# ZIFB positive-electrode modeling and reproducibility archive

This repository supports the manuscript *A positive-electrode model separating
iodine saturation from accessibility loss in zinc--iodine flow batteries*.

The scientific subject is the porous **zinc--iodine flow-battery (ZIFB) positive
electrode**. The work separates three quantities that a full-cell voltage does not
identify independently: free-I2 saturation, retained solid-I2 inventory, and the
remaining calibrated electrochemically accessible area.

NH4Br is one representative supporting electrolyte in the studied condition; it is
not the organizing subject of the paper. Bromide enters only through the declared
supporting/speciation treatment, while the modeled faradaic couple is I2/I-.

## Current publication package

`R582_PUBLICATION_REPRODUCIBILITY/` is the authoritative local publication-facing
candidate. It contains:

- exact R582 manuscript and Supplementary Information sources and PDFs;
- the six main and thirteen SI figures in vector and raster formats;
- plotted source data, deterministic figure scripts, manifests and QA records;
- exact MD topology/protocol/log identities for five SOC compositions under two
  charge parameterizations;
- exact adopted single-I2 CP2K input/output identities;
- small positive-electrode continuum-model scripts, exports and identity records;
- journal-facing submission files and deterministic SHA-256 verification tools.

Run the packaged verifier before using the snapshot:

```powershell
python R582_PUBLICATION_REPRODUCIBILITY/tools/verify_release.py R582_PUBLICATION_REPRODUCIBILITY
```

# R582 ZIFB positive-electrode reproducibility package

This directory is the local release candidate for the manuscript
*A positive-electrode model separating iodine saturation from accessibility loss in
zinc--iodine flow batteries*.

The scientific subject is the porous **ZIFB positive electrode**. NH4Br is one
representative supporting electrolyte and is not the organizing subject of the work.
Bromide participates only through the declared supporting/speciation treatment; the
modeled faradaic couple is I2/I-.

Legacy experimental filenames and condition labels containing `NH4Cl` or `NH4CL`
are metadata-entry errors. The project owner confirmed that all affected experiments
used NH4Br. Raw filenames and hashes remain unchanged; the correction is registered
as `EXP-META-001` under `metadata_corrections/EXP-META-001/`.

## Contents

- `manuscript/`: exact R582 TeX, bibliography and compiled PDFs used for this snapshot.
- `manuscript/figures_R582/`: exactly six main and thirteen SI figures in PDF, SVG,
  PNG and TIFF.
- `manuscript/source_data/`: plotted tables, registered derived inputs, deterministic
  renderers, manifests, captions, contracts and QA records for all 19 figures.
- `molecular_models/md_soc_series/`: the ten exact 5-SOC x 2-parameterization MD
  identities, including per-case topology, all local ITP/MDP files and GROMACS logs.
- `molecular_models/cp2k_single_i2/`: the adopted single-I2 CP2K input/output and
  geometry identities for C-OH, C=O, basal and vacancy calculations.
- `continuum_model_identity/`: small scripts, exported tables and manifests that
  identify the selected positive-electrode continuum branch. No `.mph` is embedded.
- `metadata_corrections/EXP-META-001/`: the operator-confirmed NH4Cl-to-NH4Br
  metadata mapping and immutable raw-file hashes; no raw acquisition file is included.
- `submission/` and `audit/`: journal-facing supporting files and release QA records.
- `FILE_SHA256_MANIFEST.csv` and `PACKAGE_DIGESTS.json`: package integrity records.

## Scope boundary

The release supports separation of free-I2 saturation, retained solid-I2 inventory
and calibrated accessibility loss. It does not identify deposit morphology, coverage
or an electrical-potential field unless that quantity is explicitly present in a
registered export. Molecular and mesoscale calculations are bounded priors or
comparators, not independent validation of internal continuum states.

Raw experimental acquisition files and original COMSOL `.mph` files are deliberately
excluded. Their identities are recorded by SHA-256 where they enter the evidence
chain. The unrelated `E:/ns_mc_gan_gi_code` project is outside scope.

## Verify

From this directory:

```powershell
python tools/verify_release.py .
```

See `REPRODUCE.md` for figure, manuscript, MD and CP2K reproduction boundaries.

## Release identity

This snapshot is prepared for the immutable tag `r582-zifb-positive-electrode-reproducibility-v1` and release title
`R582 ZIFB positive-electrode reproducibility package v1`. No DOI is claimed. `RELEASE_PLAN.md` records the exact tagged-tree
and release URLs. The tagged-tree URL identifies this package only when the tag
resolves to the manifest-verified commit; `BUILD_METADATA.json` retains the factual
pre-publication assembly state.

File: R582_PUBLICATION_REPRODUCIBILITY/battery_experiment/02_processed_data/R581_G4_DVDQ_REBUILD/dvdq_metrics_by_cycle_and_window.csv
FileName,pair_index,independent_file_id,independent_file_count,repeated_cycle_count_in_file,target_areal_capacity_mAh_cm2,current_density_mA_cm2,discharge_capacity_mAh_cm2,coulombic_efficiency_pct,window_mAh_cm2,window_points,primary_estimator,baseline_dVdQ_median,baseline_dVdQ_MAD,rise_threshold,rise_onset_Q_mAh_cm2,peak_Q_mAh_cm2,peak_dVdQ_V_per_mAh_cm2,peak_right_censored,onset_after_model_Qs_83,peak_after_model_Qf_cal_99p7
pristine_1M_ZnI2_4M_NH4Br_cccc_127.0.0.1-BTS82-56-5-4-2818581087(1).ndax,20,pristine_1M_ZnI2_4M_NH4Br_cccc_127.0.0.1-BTS82-56-5-4-2818581087(1).ndax,1,4,120.00097777777776,40.17718749999975,98.4793444444445,82.06545168891223,5.25,21,False,0.0006858357624907347,8.16362922208061e-05,0.001012380931373959,60.5,105.25,0.010791174331613813,False,False,True
pristine_1M_ZnI2_4M_NH4Br_cccc_127.0.0.1-BTS82-56-5-4-2818581087(1).ndax,20,pristine_1M_ZnI2_4M_NH4Br_cccc_127.0.0.1-BTS82-56-5-4-2818581087(1).ndax,1,4,120.00097777777776,40.17718749999975,98.4793444444445,82.06545168891223,10.25,41,True,0.0006421357960195029,5.137104713615623e-05,0.0008476199845641278,52.0,95.0,0.006066643431480266,False,False,False
pristine_1M_ZnI2_4M_NH4Br_cccc_127.0.0.1-BTS82-56-5-4-2818581087(1).ndax,20,pristine_1M_ZnI2_4M_NH4Br_cccc_127.0.0.1-BTS82-56-5-4-2818581087(1).ndax,1,4,120.00097777777776,40.17718749999975,98.4793444444445,82.06545168891223,15.25,61,False,0.0006489187487675166,4.4985314111266935e-05,0.0008288600052125843,50.25,92.75,0.006358188264883404,False,False,False
pristine_1M_ZnI2_4M_NH4Br_cccc_127.0.0.1-BTS82-56-5-4-2818581087(1).ndax,21,pristine_1M_ZnI2_4M_NH4Br_cccc_127.0.0.1-BTS82-56-5-4-2818581087(1).ndax,1,4,120.001088888889,40.177144230769,86.5947055555555,72.16159982992735,5.25,21,False,0.0006736603268644222,7.479416831718787e-05,0.0009728370001331737,57.0,103.5,0.010441649730953243,False,False,True
pristine_1M_ZnI2_4M_NH4Br_cccc_127.0.0.1-BTS82-56-5-4-2818581087(1).ndax,21,pristine_1M_ZnI2_4M_NH4Br_cccc_127.0.0.1-BTS82-56-5-4-2818581087(1).ndax,1,4,120.001088888889,40.177144230769,86.5947055555555,72.16159982992735,10.25,41,True,0.0006691531276021678,4.483519218143224e-05,0.0008484938963278967,50.75,92.0,0.005816484465899741,False,False,False
pristine_1M_ZnI2_4M_NH4Br_cccc_127.0.0.1-BTS82-56-5-4-2818581087(1).ndax,21,pristine_1M_ZnI2_4M_NH4Br_cccc_127.0.0.1-BTS82-56-5-4-2818581087(1).ndax,1,4,120.001088888889,40.177144230769,86.5947055555555,72.16159982992735,15.25,61,False,0.0006663151439318127,5.1521432451682656e-05,0.0008724008737385433,58.0,108.0,0.00264181267684866,False,False,True
pristine_1M_ZnI2_4M_NH4Br_cccc_127.0.0.1-BTS82-56-5-4-2818581087(1).ndax,22,pristine_1M_ZnI2_4M_NH4Br_cccc_127.0.0.1-BTS82-56-5-4-2818581087(1).ndax,1,4,120.0011,40.17715355805225,89.01641666666676,74.17966724193926,5.25,21,False,0.000601761184791624,0.00016155156069526388,0.0012479674275726795,51.5,106.25,0.01264418411641606,False,False,True
pristine_1M_ZnI2_4M_NH4Br_cccc_127.0.0.1-BTS82-56-5-4-2818581087(1).ndax,22,pristine_1M_ZnI2_4M_NH4Br_cccc_127.0.0.1-BTS82-56-5-4-2818581087(1).ndax,1,4,120.0011,40.17715355805225,89.01641666666676,74.17966724193926,10.25,41,True,0.0006059797603816131,0.00014402082612628405,0.0011820630648867493,51.75,106.75,0.004763800335401485,False,False,True
pristine_1M_ZnI2_4M_NH4Br_cccc_127.0.0.1-BTS82-56-5-4-2818581087(1).ndax,22,pristine_1M_ZnI2_4M_NH4Br_cccc_127.0.0.1-BTS82-56-5-4-2818581087(1).ndax,1,4,120.0011,40.17715355805225,89.01641666666676,74.17966724193926,15.25,61,False,0.0006080728198932699,9.200786813669335e-05,0.0009761042924400433,52.25,110.25,0.0033811112884047853,False,False,True
pristine_1M_ZnI2_4M_NH4Br_cccc_127.0.0.1-BTS82-56-5-4-2818581087(1).ndax,23,pristine_1M_ZnI2_4M_NH4Br_cccc_127.0.0.1-BTS82-56-5-4-2818581087(1).ndax,1,4,120.001088888889,40.177152255639,88.5198944444445,73.76590934637814,5.25,21,False,0.000473032412964515,0.0010591840792611058,0.004709768730008938,62.5,115.25,0.01203384537476491,False,False,True
pristine_1M_ZnI2_4M_NH4Br_cccc_127.0.0.1-BTS82-56-5-4-2818581087(1).ndax,23,pristine_1M_ZnI2_4M_NH4Br_cccc_127.0.0.1-BTS82-56-5-4-2818581087(1).ndax,1,4,120.001088888889,40.177152255639,88.5198944444445,73.76590934637814,10.25,41,True,0.0005153209232447525,0.0007758526798730264,0.003618731642736858,89.25,114.0,0.007470045166668141,False,True,True
pristine_1M_ZnI2_4M_NH4Br_cccc_127.0.0.1-BTS82-56-5-4-2818581087(1).ndax,23,pristine_1M_ZnI2_4M_NH4Br_cccc_127.0.0.1-BTS82-56-5-4-2818581087(1).ndax,1,4,120.001088888889,40.177152255639,88.5198944444445,73.76590934637814,15.25,61,False,0.0005912497101588983,0.0003047624563196088,0.0018102995354373336,70.25,105.75,0.002606793035752,False,False,True

File: R582_PUBLICATION_REPRODUCIBILITY/battery_experiment/02_processed_data/R581_G4_DVDQ_REBUILD/eligible_cycles.csv
FileName,pair_index,charge_start_index,charge_end_index,charge_capacity_mAh,discharge_capacity_mAh,ce_pct,current_density_mA_cm2,target_areal_capacity_mAh_cm2,clean_for_curve,StandardStrict
pristine_1M_ZnI2_4M_NH4Br_cccc_127.0.0.1-BTS82-56-5-4-2818581087(1).ndax,20,7145,7505,480.003911111111,393.917377777778,82.06545168891223,40.17718749999975,120.00097777777776,True,True
pristine_1M_ZnI2_4M_NH4Br_cccc_127.0.0.1-BTS82-56-5-4-2818581087(1).ndax,21,7806,8166,480.004355555556,346.378822222222,72.16159982992735,40.177144230769,120.001088888889,True,True
pristine_1M_ZnI2_4M_NH4Br_cccc_127.0.0.1-BTS82-56-5-4-2818581087(1).ndax,22,8431,8791,480.0044,356.065666666667,74.17966724193926,40.17715355805225,120.0011,True,True
pristine_1M_ZnI2_4M_NH4Br_cccc_127.0.0.1-BTS82-56-5-4-2818581087(1).ndax,23,9063,9423,480.004355555556,354.079577777778,73.76590934637814,40.177152255639,120.001088888889,True,True
