Repository: ccyyyYyzz/ZIFB000

# ZIFB positive-electrode modeling and reproducibility archive

This repository supports the manuscript *A positive-electrode model separating
iodine saturation from accessibility loss in zinc--iodine flow batteries*.

The scientific subject is the porous **zinc--iodine flow-battery (ZIFB) positive
electrode**. The work separates three quantities that a full-cell voltage does not
identify independently: free-I2 saturation, retained solid-I2 inventory, and the
remaining calibrated electrochemically accessible area.

NH4Br is one representative supporting electrolyte in the studied condition; it is
not the organizing subject of the paper. Bromide enters only through the declared
supporting/speciation treatment, while the modeled faradaic couple is I2/I-.

## Current publication package

`R582_PUBLICATION_REPRODUCIBILITY/` is the authoritative local publication-facing
candidate. It contains:

- exact R582 manuscript and Supplementary Information sources and PDFs;
- the six main and thirteen SI figures in vector and raster formats;
- plotted source data, deterministic figure scripts, manifests and QA records;
- exact MD topology/protocol/log identities for five SOC compositions under two
  charge parameterizations;
- exact adopted single-I2 CP2K input/output identities;
- small positive-electrode continuum-model scripts, exports and identity records;
- journal-facing submission files and deterministic SHA-256 verification tools.

Run the packaged verifier before using the snapshot:

```powershell
python R582_PUBLICATION_REPRODUCIBILITY/tools/verify_release.py R582_PUBLICATION_REPRODUCIBILITY
```

## Experimental metadata correction

Legacy acquisition filenames and condition fields containing `NH4Cl` or `NH4CL`
are metadata-entry errors. The project owner/experimenter confirmed that all affected
experiments used NH4Br. Raw filenames and file hashes remain unchanged; the processed
identity correction is registered as `EXP-META-001` in the R582 package.

No raw experimental acquisition file is stored in this lightweight repository.

## Evidence boundary

The registered spatial exports support only the fields they explicitly contain.
Neither deposit morphology nor microscopic coverage is inferred from those exports,
and electrical potential is not claimed where it was not exported. Molecular and
mesoscale calculations provide bounded priors or comparators rather than independent
validation of internal continuum states.

Original COMSOL `.mph` files are excluded. The package records their relevant byte
sizes and SHA-256 identities, and all COMSOL work must be performed on copied files.
The unrelated `E:/ns_mc_gan_gi_code` project is outside scope.

## Repository history

Directories predating R582 are retained only as historical records. They are not the
authority for the current manuscript, claims, figure set or data-availability text.
Use the R582 package and its manifests for publication review.

## Release identity

The publication package is frozen under the release-specific tag
`r582-zifb-positive-electrode-reproducibility-v1`. At that tag, the R582 directory is
the authoritative publication-facing snapshot. The exact tree/release URLs and
verification procedure are documented inside

# R582 Figure 1 source bundle

This isolated bundle rebuilds the proposed main Figure 1 from immutable registered
experimental/model-marker tables. It does not edit `main.tex`, `SI.tex`, raw experimental
files, or any pre-existing output.

The visual argument is deliberately limited: existing full-cell records show a voltage-rise
feature and rate-dependent utilization that motivate a positive-electrode state model. They do
does not independently validate the model markers or identify a deposit morphology. The
derivative landmarks did not set $Q_s$ or $Q_{f,\mathrm{cal}}$, but the latter belongs to a
voltage-calibrated branch that uses the shared full-cell trace separately. The ZIFB
positive electrode is the focus; supporting-electrolyte composition is not used as a main-panel
comparison.

Run from the project root with the project Python environment:

```powershell
python manuscript/source_data/R582_Fig1_experimental_problem/R582_Fig1_experimental_problem.py
```

The script verifies five frozen input hashes before reading data. It then regenerates the clean
panel tables, input manifest, build record, editable SVG, PDF, 600-dpi PNG/TIFF, and a Python-made
grayscale QA preview. Two consecutive builds are byte-identical.

Typography follows the manuscript body: all four TeX Gyre Termes faces are registered explicitly,
and matplotlib mathtext uses the same family without fallback. Detailed source, font, statistics,
format, and grayscale checks are recorded in `R582_Fig1_QA.md` and
`R582_Fig1_build.json`.

`EXP-META-001` remains in force: legacy experimental labels containing `NH4Cl` or `NH4CL`
refer to NH4Br. Raw names and bytes are unchanged, and the correction is not turned into a
composition comparison in this figure.

File: R582_PUBLICATION_REPRODUCIBILITY/manuscript/source_data/R582_Fig1_experimental_problem/R582_Fig1d_feature_timing.csv
pair_index,target_areal_capacity_mAh_cm2,current_density_mA_cm2,window_mAh_cm2,window_role,rise_onset_Q_mAh_cm2,peak_Q_mAh_cm2,peak_dVdQ_V_per_mAh_cm2,peak_right_censored,independent_file_count,repeated_cycle_count_in_file,independent_unit,population_interval,raw_sha256,derivative_landmarks_used_to_set_Q_s_or_Q_f_cal,Q_f_cal_from_voltage_calibrated_branch,shared_trace_used_in_reduced_observation_fit,Q_s_model_mAh_cm2,Q_f_cal_model_mAh_cm2,onset_before_Q_s,peak_after_Q_f_cal
20,120.000978,40.1771875,5.25,prespecified_sensitivity,60.5,105.25,0.0107911743,False,1,4,one physical cell/file; cycles are repeated measures,none,D276F111323AA0E6D9271DED881B9E6C5437712931F85A3430FDB5D326B6CC98,False,True,True,83.0202,99.5901,True,True
20,120.000978,40.1771875,10.25,primary,52,95,0.00606664343,False,1,4,one physical cell/file; cycles are repeated measures,none,D276F111323AA0E6D9271DED881B9E6C5437712931F85A3430FDB5D326B6CC98,False,True,True,83.0202,99.5901,True,False
20,120.000978,40.1771875,15.25,prespecified_sensitivity,50.25,92.75,0.00635818827,False,1,4,one physical cell/file; cycles are repeated measures,none,D276F111323AA0E6D9271DED881B9E6C5437712931F85A3430FDB5D326B6CC98,False,True,True,83.0202,99.5901,True,False
21,120.001089,40.1771442,5.25,prespecified_sensitivity,57,103.5,0.0104416497,False,1,4,one physical cell/file; cycles are repeated measures,none,D276F111323AA0E6D9271DED881B9E6C5437712931F85A3430FDB5D326B6CC98,False,True,True,83.0202,99.5901,True,True
21,120.001089,40.1771442,10.25,primary,50.75,92,0.00581648447,False,1,4,one physical cell/file; cycles are repeated measures,none,D276F111323AA0E6D9271DED881B9E6C5437712931F85A3430FDB5D326B6CC98,False,True,True,83.0202,99.5901,True,False
21,120.001089,40.1771442,15.25,prespecified_sensitivity,58,108,0.00264181268,False,1,4,one physical cell/file; cycles are repeated measures,none,D276F111323AA0E6D9271DED881B9E6C5437712931F85A3430FDB5D326B6CC98,False,True,True,83.0202,99.5901,True,True
22,120.0011,40.1771536,5.25,prespecified_sensitivity,51.5,106.25,0.0126441841,False,1,4,one physical cell/file; cycles are repeated measures,none,D276F111323AA0E6D9271DED881B9E6C5437712931F85A3430FDB5D326B6CC98,False,True,True,83.0202,99.5901,True,True
22,120.0011,40.1771536,10.25,primary,51.75,106.75,0.00476380034,False,1,4,one physical cell/file; cycles are repeated measures,none,D276F111323AA0E6D9271DED881B9E6C5437712931F85A3430FDB5D326B6CC98,False,True,True,83.0202,99.5901,True,True
22,120.0011,40.1771536,15.25,prespecified_sensitivity,52.25,110.25,0.00338111129,False,1,4,one physical cell/file; cycles are repeated measures,none,D276F111323AA0E6D9271DED881B9E6C5437712931F85A3430FDB5D326B6CC98,False,True,True,83.0202,99.5901,True,True
23,120.001089,40.1771523,5.25,prespecified_sensitivity,62.5,115.25,0.0120338454,False,1,4,one physical cell/file; cycles are repeated measures,none,D276F111323AA0E6D9271DED881B9E6C5437712931F85A3430FDB5D326B6CC98,False,True,True,83.0202,99.5901,True,True
23,120.001089,40.1771523,10.25,primary,89.25,114,0.00747004517,False,1,4,one physical cell/file; cycles are repeated measures,none,D276F111323AA0E6D9271DED881B9E6C5437712931F85A3430FDB5D326B6CC98,False,True,True,83.0202,99.5901,False,True
23,120.001089,40.1771523,15.25,prespecified_sensitivity,70.25,105.75,0.00260679304,False,1,4,one physical cell/file; cycles are repeated measures,none,D276F111323AA0E6D9271DED881B9E6C5437712931F85A3430FDB5D326B6CC98,False,True,True,83.0202,99.5901,True,True
