Repository: ccyyyYyzz/ZIFB000

# ZIFB positive-electrode modeling and reproducibility archive

This repository supports the manuscript *A positive-electrode model separating
iodine saturation from accessibility loss in zinc--iodine flow batteries*.

The scientific subject is the porous **zinc--iodine flow-battery (ZIFB) positive
electrode**. The work separates three quantities that a full-cell voltage does not
identify independently: free-I2 saturation, retained solid-I2 inventory, and the
remaining calibrated electrochemically accessible area.

NH4Br is one representative supporting electrolyte in the studied condition; it is
not the organizing subject of the paper. Bromide enters only through the declared
supporting/speciation treatment, while the modeled faradaic couple is I2/I-.

## Current publication package

`R582_PUBLICATION_REPRODUCIBILITY/` is the authoritative local publication-facing
candidate. It contains:

- exact R582 manuscript and Supplementary Information sources and PDFs;
- the six main and thirteen SI figures in vector and raster formats;
- plotted source data, deterministic figure scripts, manifests and QA records;
- exact MD topology/protocol/log identities for five SOC compositions under two
  charge parameterizations;
- exact adopted single-I2 CP2K input/output identities;
- small positive-electrode continuum-model scripts, exports and identity records;
- journal-facing submission files and deterministic SHA-256 verification tools.

Run the packaged verifier before using the snapshot:

```powershell
python R582_PUBLICATION_REPRODUCIBILITY/tools/verify_release.py R582_PUBLICATION_REPRODUCIBILITY
```

## Experimental metadata correction

Legacy acquisition filenames and condition fields containing `NH4Cl` or `NH4CL`
are metadata-entry errors. The project owner/experimenter confirmed that all affected
experiments used NH4Br. Raw filenames and file hashes remain unchanged; the processed
identity correction is registered as `EXP-META-001` in the R582 package.

No raw experimental acquisition file is stored in this lightweight repository.

## Evidence boundary

The registered spatial exports support only the fields they explicitly contain.
Neither deposit morphology nor microscopic coverage is inferred from those exports,
and electrical potential is not claimed where it was not exported. Molecular and
mesoscale calculations provide bounded priors or comparators rather than independent
validation of internal continuum states.

Original COMSOL `.mph` files are excluded. The package records their relevant byte
sizes and SHA-256 identities, and all COMSOL work must be performed on copied files.
The unrelated `E:/ns_mc_gan_gi_code` project is outside scope.

## Repository history

Directories predating R582 are retained only as historical records. They are not the
authority for the current manuscript, claims, figure set or data-availability text.
Use the R582 package and its manifests for publication review.

## Release identity

The publication package is frozen under the release-specific tag
`r582-zifb-positive-electrode-reproducibility-v1`. At that tag, the R582 directory is
the authoritative publication-facing snapshot. The exact tree/release URLs and
verification procedure are documented inside
`R582_PUBLICATION_REPRODUCIBILITY/RELEASE_PLAN.md`. No repository DOI is claimed.

# R582 SI Figure S3 source bundle

This bundle rebuilds the physical-cell thickness brackets from frozen processed
tables. It never modifies raw experimental files and keeps the 2.0 mm
cross-batch proxy visually and analytically separate.

Rebuild from the project root:

```powershell
& 'D:\Anacondar\anaconda3\python.exe' `
  'manuscript/source_data/R582_SI_FigS3_compression/make_sifig_r582_s3_compression.py'
```

The renderer verifies both frozen SHA-256 values, cross-checks the primary 85%
rows against the sensitivity table and exports editable/vector, print and
preview formats. Output and font hashes are stored in the render manifest.

File: R582_PUBLICATION_REPRODUCIBILITY/manuscript/source_data/R582_SI_FigS3_compression/R582_SIFig_S3_plot_primary_85pct.csv
supporting_electrolyte,test_id,thickness_mm,display_label,role,acquisition_campaign,is_cross_batch_proxy,n_cell,ce_threshold_pct,last_passing_commanded_areal_mAh_cm2,first_failing_commanded_areal_mAh_cm2,endpoint_right_censored,raw_sha256,endpoint_interval_label,connect_explicit_trend,independent_unit,bracket_semantics
NH4Br,2818581125,1.5,1.5 mm,explicit_thickness_cell,2025-03 explicit-thickness campaign,False,1,85,60,80,False,7B2613BB9C2AB558E4F2D7B0CBADC8CF990862AD29F1F080C1C53EE46282C1A8,"[60, 80)",True,one physical cell/file hash per thickness,"[highest command with within-cell median CE at or above threshold, first higher observed failure); not a CI"
NH4Br,2818581087,2,2.0 mm proxy,implicit_standard_thickness_cross_batch_proxy,2024-12 standard-baseline campaign,True,1,85,100,120,False,D276F111323AA0E6D9271DED881B9E6C5437712931F85A3430FDB5D326B6CC98,"[100, 120)",False,one physical cell/file hash per thickness,"[highest command with within-cell median CE at or above threshold, first higher observed failure); not a CI"
NH4Br,2818581120,2.5,2.5 mm,explicit_thickness_cell,2025-03 explicit-thickness campaign,False,1,85,100,120,False,8AED975D88762458C12D1B458C819242C51907B8845440B37DE45117D0879CD1,"[100, 120)",True,one physical cell/file hash per thickness,"[highest command with within-cell median CE at or above threshold, first higher observed failure); not a CI"
NH4Br,2818581110,3,3.0 mm,explicit_thickness_cell,2025-03 explicit-thickness campaign,False,1,85,140,160,False,8385538195041F7D3636E47DFFD5EE9BE870FD2925115B53A392C1CDBEDD4AE2,"[140, 160)",True,one physical cell/file hash per thickness,"[highest command with within-cell median CE at or above threshold, first higher observed failure); not a CI"

File: R582_PUBLICATION_REPRODUCIBILITY/manuscript/source_data/R582_SI_FigS3_compression/R582_SIFig_S3_plot_threshold_sensitivity.csv
supporting_electrolyte,test_id,thickness_mm,display_label,role,acquisition_campaign,is_cross_batch_proxy,n_cell,ce_threshold_pct,last_passing_commanded_areal_mAh_cm2,first_failing_commanded_areal_mAh_cm2,endpoint_right_censored,raw_sha256,independent_unit,bracket_semantics
NH4Br,2818581125,1.5,1.5 mm,explicit_thickness_cell,2025-03 explicit-thickness campaign,False,1,80,60,80,False,7B2613BB9C2AB558E4F2D7B0CBADC8CF990862AD29F1F080C1C53EE46282C1A8,one physical cell/file hash per thickness,"[highest command with within-cell median CE at or above threshold, first higher observed failure); not a CI"
NH4Br,2818581087,2,2.0 mm proxy,implicit_standard_thickness_cross_batch_proxy,2024-12 standard-baseline campaign,True,1,80,100,120,False,D276F111323AA0E6D9271DED881B9E6C5437712931F85A3430FDB5D326B6CC98,one physical cell/file hash per thickness,"[highest command with within-cell median CE at or above threshold, first higher observed failure); not a CI"
NH4Br,2818581120,2.5,2.5 mm,explicit_thickness_cell,2025-03 explicit-thickness campaign,False,1,80,100,120,False,8AED975D88762458C12D1B458C819242C51907B8845440B37DE45117D0879CD1,one physical cell/file hash per thickness,"[highest command with within-cell median CE at or above threshold, first higher observed failure); not a CI"
NH4Br,2818581110,3,3.0 mm,explicit_thickness_cell,2025-03 explicit-thickness campaign,False,1,80,140,160,False,8385538195041F7D3636E47DFFD5EE9BE870FD2925115B53A392C1CDBEDD4AE2,one physical cell/file hash per thickness,"[highest command with within-cell median CE at or above threshold, first higher observed failure); not a CI"
NH4Br,2818581125,1.5,1.5 mm,explicit_thickness_cell,2025-03 explicit-thickness campaign,False,1,85,60,80,False,7B2613BB9C2AB558E4F2D7B0CBADC8CF990862AD29F1F080C1C53EE46282C1A8,one physical cell/file hash per thickness,"[highest command with within-cell median CE at or above threshold, first higher observed failure); not a CI"
NH4Br,2818581087,2,2.0 mm proxy,implicit_standard_thickness_cross_batch_proxy,2024-12 standard-baseline campaign,True,1,85,100,120,False,D276F111323AA0E6D9271DED881B9E6C5437712931F85A3430FDB5D326B6CC98,one physical cell/file hash per thickness,"[highest command with within-cell median CE at or above threshold, first higher observed failure); not a CI"
NH4Br,2818581120,2.5,2.5 mm,explicit_thickness_cell,2025-03 explicit-thickness campaign,False,1,85,100,120,False,8AED975D88762458C12D1B458C819242C51907B8845440B37DE45117D0879CD1,one physical cell/file hash per thickness,"[highest command with within-cell median CE at or above threshold, first higher observed failure); not a CI"
NH4Br,2818581110,3,3.0 mm,explicit_thickness_cell,2025-03 explicit-thickness campaign,False,1,85,140,160,False,8385538195041F7D3636E47DFFD5EE9BE870FD2925115B53A392C1CDBEDD4AE2,one physical cell/file hash per thickness,"[highest command with within-cell median CE at or above threshold, first higher observed failure); not a CI"
NH4Br,2818581125,1.5,1.5 mm,explicit_thickness_cell,2025-03 explicit-thickness campaign,False,1,90,60,80,False,7B2613BB9C2AB558E4F2D7B0CBADC8CF990862AD29F1F080C1C53EE46282C1A8,one physical cell/file hash per thickness,"[highest command with within-cell median CE at or above threshold, first higher observed failure); not a CI"
NH4Br,2818581087,2,2.0 mm proxy,implicit_standard_thickness_cross_batch_proxy,2024-12 standard-baseline campaign,True,1,90,100,120,False,D276F111323AA0E6D9271DED881B9E6C5437712931F85A3430FDB5D326B6CC98,one physical cell/file hash per thickness,"[highest command with within-cell median CE at or above threshold, first higher observed failure); not a CI"
NH4Br,2818581120,2.5,2.5 mm,explicit_thickness_cell,2025-03 explicit-thickness campaign,False,1,90,80,100,False,8AED975D88762458C12D1B458C819242C51907B8845440B37DE45117D0879CD1,one physical cell/file hash per thickness,"[highest command with within-cell median CE at or above threshold, first higher observed failure); not a CI"
NH4Br,2818581110,3,3.0 mm,explicit_thickness_cell,2025-03 explicit-thickness campaign,False,1,90,140,160,False,8385538195041F7D3636E47DFFD5EE9BE870FD2925115B53A392C1CDBEDD4AE2,one physical cell/file hash per thickness,"[highest command with within-cell median CE at or above threshold, first higher observed failure); not a CI"
